Repository: FreeCAD/FreeCAD

Overview
--------

* **Freedom to build what you want**  FreeCAD is an open-source parametric 3D
modeler for designing real-life objects of any size. Parametric modeling lets
you modify a design by changing parameters in its model history.

* **Create 3D from 2D and back** FreeCAD lets you sketch geometry-constrained
2D shapes and use them as a base to build other objects. It also provides tools
to adjust dimensions and create high-quality production drawings from 3D models.

* **Designed for your needs** FreeCAD is designed to fit a wide range of uses
including product design, mechanical engineering and architecture,

File: src/Mod/Material/Resources/Materials/Standard/Metal/Steel/Steel-EN-GJMW-400-5.FCMat
---
# File created by ConvertFCMat.py
General:
  UUID: "9d71fc9c-960a-47e8-afa8-a86a24b3ff89"
  Author: "M. Münch"
  License: "LGPL-2.0-or-later"
  Name: "EN-GJMW-400-5"
Inherits:
  Steel:
    UUID: "4b849c55-6b3a-4f75-a055-40c0d0324596"
Models:
  Father:
    UUID: '9cdda8b6-b606-4778-8f13-3934d8668e67'
    Father: "Metal"
  MaterialStandard:
    UUID: '1e2c0088-904a-4537-925f-64064c07d700'
    KindOfMaterial: "Cast iron"
    MaterialNumber: "0.804"
    StandardCode: "EN 1562"
  LinearElastic:
    UUID: '7b561d1d-fb9b-44f6-9da9-56a4f74d7536'
    Density: "7200 kg/m^3"
    PoissonRatio: "0.3"
    ShearModulus: "67000 MPa"
    UltimateStrain: "7"
    UltimateTensileStrength: "400 MPa"
    YieldStrength: "220 MPa"
    YoungsModulus: "175000 MPa"
  Thermal:
    UUID: '9959d007-a970-4ea7-bae4-3eb1b8b883c7'
    ThermalExpansionCoefficient: "0.00001 m/m/K"

File: src/Mod/Material/Resources/Materials/Standard/Metal/Steel/Steel-EN-GJMW-450-7.FCMat
---
# File created by ConvertFCMat.py
General:
  UUID: "c0eedc49-d63b-429d-be63-ef0ea442f45c"
  Author: "M. Münch"
  License: "LGPL-2.0-or-later"
  Name: "EN-GJMW-450-7"
Inherits:
  Steel:
    UUID: "4b849c55-6b3a-4f75-a055-40c0d0324596"
Models:
  Father:
    UUID: '9cdda8b6-b606-4778-8f13-3934d8668e67'
    Father: "Metal"
  MaterialStandard:
    UUID: '1e2c0088-904a-4537-925f-64064c07d700'
    KindOfMaterial: "Cast iron"
    MaterialNumber: "0.8045"
    StandardCode: "EN 1562"
  LinearElastic:
    UUID: '7b561d1d-fb9b-44f6-9da9-56a4f74d7536'
    Density: "7200 kg/m^3"
    PoissonRatio: "0.3"
    ShearModulus: "67000 MPa"
    UltimateStrain: "10"
    UltimateTensileStrength: "450 MPa"
    YieldStrength: "260 MPa"
    YoungsModulus: "175000 MPa"
  Thermal:
    UUID: '9959d007-a970-4ea7-bae4-3eb1b8b883c7'
    ThermalExpansionCoefficient: "0.00001 m/m/K"

File: src/Mod/Material/Resources/Materials/Standard/Metal/Steel/Steel-EN-GJS-400-15.FCMat
---
# File created by ConvertFCMat.py
General:
  UUID: "f6300691-ecf0-4846-acb1-8c2bad3359a8"
  Author: "M. Münch"
  License: "LGPL-2.0-or-later"
  Name: "EN-GJS-400-15"
Inherits:
  Steel:
    UUID: "4b849c55-6b3a-4f75-a055-40c0d0324596"
Models:
  Father:
    UUID: '9cdda8b6-b606-4778-8f13-3934d8668e67'
    Father: "Metal"
  MaterialStandard:
    UUID: '1e2c0088-904a-4537-925f-64064c07d700'
    KindOfMaterial: "Cast iron"
    MaterialNumber: "0.704"
    StandardCode: "EN 1563"
  LinearElastic:
    UUID: '7b561d1d-fb9b-44f6-9da9-56a4f74d7536'
    Density: "7200 kg/m^3"
    PoissonRatio: "0.3"
    ShearModulus: "65000 MPa"
    UltimateStrain: "15"
    UltimateTensileStrength: "400 MPa"
    YieldStrength: "250 MPa"
    YoungsModulus: "167000 MPa"
  Thermal:
    UUID: '9959d007-a970-4ea7-bae4-3eb1b8b883c7'
    ThermalExpansionCoefficient: "0.000011 m/m/K"

File: src/Mod/Material/Resources/Materials/Standard/Metal/Steel/Steel-EN-GJS-500-7.FCMat
---
# File created by ConvertFCMat.py
General:
  UUID: "51aabe6f-642b-4f47-9006-1c8c3613a422"
  Author: "M. Münch"
  License: "LGPL-2.0-or-later"
  Name: "EN-GJS-500-7"
Inherits:
  Steel:
    UUID: "4b849c55-6b3a-4f75-a055-40c0d0324596"
Models:
  Father:
    UUID: '9cdda8b6-b606-4778-8f13-3934d8668e67'
    Father: "Metal"
  MaterialStandard:
    UUID: '1e2c0088-904a-4537-925f-64064c07d700'
    KindOfMaterial: "Cast iron"
    MaterialNumber: "0.705"
    StandardCode: "EN 1563"
  LinearElastic:
    UUID: '7b561d1d-fb9b-44f6-9da9-56a4f74d7536'
    Density: "7200 kg/m^3"
    PoissonRatio: "0.3"
    ShearModulus: "66000 MPa"
    UltimateStrain: "2"
    UltimateTensileStrength: "500 MPa"
    YieldStrength: "320 MPa"
    YoungsModulus: "170000 MPa"
  Thermal:
    UUID: '9959d007-a970-4ea7-bae4-3eb1b8b883c7'
    ThermalExpansionCoefficient: "0.000011 m/m/K"

File: src/Mod/Material/Resources/Materials/Standard/Metal/Steel/Steel-EN-GJS-600-3.FCMat
---
# File created by ConvertFCMat.py
General:
  UUID: "eb573f18-5a7b-493b-bfda-d711f03f7f71"
  Author: "M. Münch"
  License: "LGPL-2.0-or-later"
  Name: "EN-GJS-600-3"
Inherits:
  Steel:
    UUID: "4b849c55-6b3a-4f75-a055-40c0d0324596"
Models:
  Father:
    UUID: '9cdda8b6-b606-4778-8f13-3934d8668e67'
    Father: "Metal"
  MaterialStandard:
    UUID: '1e2c0088-904a-4537-925f-64064c07d700'
    KindOfMaterial: "Cast iron"
    MaterialNumber: "0.706"
    StandardCode: "EN 1563"
  LinearElastic:
    UUID: '7b561d1d-fb9b-44f6-9da9-56a4f74d7536'
    Density: "7200 kg/m^3"
    PoissonRatio: "0.3"
    ShearModulus: "67000 MPa"
    UltimateStrain: "2"
    UltimateTensileStrength: "600 MPa"
    YieldStrength: "370 MPa"
    YoungsModulus: "177000 MPa"
  Thermal:
    UUID: '9959d007-a970-4ea7-bae4-3eb1b8b883c7'
    ThermalExpansionCoefficient: "0.000011 m/m/K"

File: src/Mod/Material/Resources/Materials/Standard/Metal/Steel/Steel-EN-GJS-700-2.FCMat
---
# File created by ConvertFCMat.py
General:
  UUID: "9a194e62-d2e4-466d-92ba-2707107c4e3c"
  Author: "M. Münch"
  License: "LGPL-2.0-or-later"
  Name: "EN-GJS-700-2"
Inherits:
  Steel:
    UUID: "4b849c55-6b3a-4f75-a055-40c0d0324596"
Models:
  Father:
    UUID: '9cdda8b6-b606-4778-8f13-3934d8668e67'
    Father: "Metal"
  MaterialStandard:
    UUID: '1e2c0088-904a-4537-925f-64064c07d700'
    KindOfMaterial: "Cast iron"
    MaterialNumber: "0.707"
    StandardCode: "EN 1563"
  LinearElastic:
    UUID: '7b561d1d-fb9b-44f6-9da9-56a4f74d7536'
    Density: "7200 kg/m^3"
    PoissonRatio: "0.3"
    ShearModulus: "67000 MPa"
    UltimateStrain: "2"
    UltimateTensileStrength: "700 MPa"
    YieldStrength: "420 MPa"
    YoungsModulus: "180000 MPa"
  Thermal:
    UUID: '9959d007-a970-4ea7-bae4-3eb1b8b883c7'
    ThermalExpansionCoefficient: "0.000011 m/m/K"

File: src/Mod/Material/Resources/Materials/Standard/Metal/Steel/Steel-EN-GJS-800-1.FCMat
---
# File created by ConvertFCMat.py
General:
  UUID: "97c444f9-83ae-48d8-98e5-603349d06f7e"
  Author: "M. Münch"
  License: "LGPL-2.0-or-later"
  Name: "EN-GJS-800-1"
Inherits:
  Steel:
    UUID: "4b849c55-6b3a-4f75-a055-40c0d0324596"
Models:
  Father:
    UUID: '9cdda8b6-b606-4778-8f13-3934d8668e67'
    Father: "Metal"
  MaterialStandard:
    UUID: '1e2c0088-904a-4537-925f-64064c07d700'
    KindOfMaterial: "Cast iron"
    MaterialNumber: "0.708"
    StandardCode: "EN 1563"
  LinearElastic:
    UUID: '7b561d1d-fb9b-44f6-9da9-56a4f74d7536'
    Density: "7200 kg/m^3"
    PoissonRatio: "0.3"
    ShearModulus: "67000 MPa"
    UltimateStrain: "2"
    UltimateTensileStrength: "800 MPa"
    YieldStrength: "480 MPa"
    YoungsModulus: "180000 MPa"
  Thermal:
    UUID: '9959d007-a970-4ea7-bae4-3eb1b8b883c7'
    ThermalExpansionCoefficient: "0.000011 m/m/K"

File: src/Mod/Material/Resources/Materials/Standard/Metal/Steel/Steel-G16Mn5.FCMat
---
# File created by ConvertFCMat.py
General:
  UUID: "fc5c14ba-4885-4c75-aaf6-0ec4f2365f40"
  Author: "M. Münch"
  License: "LGPL-2.0-or-later"
  Name: "G16Mn5"
Inherits:
  Steel:
    UUID: "4b849c55-6b3a-4f75-a055-40c0d0324596"
Models:
  Father:
    UUID: '9cdda8b6-b606-4778-8f13-3934d8668e67'
    Father: "Metal"
  MaterialStandard:
    UUID: '1e2c0088-904a-4537-925f-64064c07d700'
    KindOfMaterial: "Cast steel"
    MaterialNumber: "1.1131"
    StandardCode: "DIN 1681"
  LinearElastic:
    UUID: '7b561d1d-fb9b-44f6-9da9-56a4f74d7536'
    Density: "7800 kg/m^3"
    PoissonRatio: "0.3"
    ShearModulus: "81000 MPa"
    UltimateStrain: "0"
    UltimateTensileStrength: "430 MPa"
    YieldStrength: "260 MPa"
    YoungsModulus: "210000 MPa"
  Thermal:
    UUID: '9959d007-a970-4ea7-bae4-3eb1b8b883c7'
    ThermalExpansionCoefficient: "0.000011 m/m/K"

File: src/Mod/Material/Resources/Materials/Standard/Metal/Steel/Steel-G200.FCMat
---
# File created by ConvertFCMat.py
General:
  UUID: "8d799def-e941-4cb6-b48d-72b9a292fafe"
  Author: "M. Münch"
  License: "LGPL-2.0-or-later"
  Name: "G200"
Inherits:
  Steel:
    UUID: "4b849c55-6b3a-4f75-a055-40c0d0324596"
Models:
  Father:
    UUID: '9cdda8b6-b606-4778-8f13-3934d8668e67'
    Father: "Metal"
  MaterialStandard:
    UUID: '1e2c0088-904a-4537-925f-64064c07d700'
    KindOfMaterial: "Cast steel"
    MaterialNumber: "1.042"
    StandardCode: "DIN 1681"
  LinearElastic:
    UUID: '7b561d1d-fb9b-44f6-9da9-56a4f74d7536'
    Density: "7800 kg/m^3"
    PoissonRatio: "0.3"
    ShearModulus: "81000 MPa"
    UltimateStrain: "25"
    UltimateTensileStrength: "380 MPa"
    YieldStrength: "200 MPa"
    YoungsModulus: "210000 MPa"
  Thermal:
    UUID: '9959d007-a970-4ea7-bae4-3eb1b8b883c7'
    ThermalExpansionCoefficient: "0.000011 m/m/K"

File: src/Mod/Material/Resources/Materials/Standard/Metal/Steel/Steel-G20Mn5.FCMat
---
# File created by ConvertFCMat.py
General:
  UUID: "d384d1e5-e2fe-4e09-9a0f-78e5670425ee"
  Author: "M. Münch"
  License: "LGPL-2.0-or-later"
  Name: "G20Mn5"
Inherits:
  Steel:
    UUID: "4b849c55-6b3a-4f75-a055-40c0d0324596"
Models:
  Father:
    UUID: '9cdda8b6-b606-4778-8f13-3934d8668e67'
    Father: "Metal"
  MaterialStandard:
    UUID: '1e2c0088-904a-4537-925f-64064c07d700'
    KindOfMaterial: "Cast steel"
    MaterialNumber: "1.112"
    StandardCode: "DIN 1681"
  LinearElastic:
    UUID: '7b561d1d-fb9b-44f6-9da9-56a4f74d7536'
    Density: "7800 kg/m^3"
    PoissonRatio: "0.3"
    ShearModulus: "81000 MPa"
    UltimateStrain: "0"
    UltimateTensileStrength: "500 MPa"
    YieldStrength: "360 MPa"
    YoungsModulus: "210000 MPa"
  Thermal:
    UUID: '9959d007-a970-4ea7-bae4-3eb1b8b883c7'
    ThermalExpansionCoefficient: "0.000011 m/m/K"

File: src/Mod/Material/Resources/Materials/Standard/Metal/Steel/Steel-G230.FCMat
---
# File created by ConvertFCMat.py
General:
  UUID: "53931707-6fe7-4ac0-ac7a-e9ddfec70fa5"
  Author: "M. Münch"
  License: "LGPL-2.0-or-later"
  Name: "G230"
Inherits:
  Steel:
    UUID: "4b849c55-6b3a-4f75-a055-40c0d0324596"
Models:
  Father:
    UUID: '9cdda8b6-b606-4778-8f13-3934d8668e67'
    Father: "Metal"
  MaterialStandard:
    UUID: '1e2c0088-904a-4537-925f-64064c07d700'
    KindOfMaterial: "Cast steel"
    MaterialNumber: "1.0446"
    StandardCode: "DIN 1681"
  LinearElastic:
    UUID: '7b561d1d-fb9b-44f6-9da9-56a4f74d7536'
    Density: "7800 kg/m^3"
    PoissonRatio: "0.3"
    ShearModulus: "81000 MPa"
    UltimateStrain: "22"
    UltimateTensileStrength: "450 MPa"
    YieldStrength: "230 MPa"
    YoungsModulus: "210000 MPa"
  Thermal:
    UUID: '9959d007-a970-4ea7-bae4-3eb1b8b883c7'
    ThermalExpansionCoefficient: "0.000011 m/m/K"

File: src/Mod/Material/Resources/Materials/Standard/Metal/Steel/Steel-G260.FCMat
---
# File created by ConvertFCMat.py
General:
  UUID: "22971112-d137-4db1-9349-edf5e281e333"
  Author: "M. Münch"
  License: "LGPL-2.0-or-later"
  Name: "G260"
Inherits:
  Steel:
    UUID: "4b849c55-6b3a-4f75-a055-40c0d0324596"
Models:
  Father:
    UUID: '9cdda8b6-b606-4778-8f13-3934d8668e67'
    Father: "Metal"
  MaterialStandard:
    UUID: '1e2c0088-904a-4537-925f-64064c07d700'
    KindOfMaterial: "Cast steel"
    MaterialNumber: "1.0552"
    StandardCode: "DIN 1681"
  LinearElastic:
    UUID: '7b561d1d-fb9b-44f6-9da9-56a4f74d7536'
    Density: "7800 kg/m^3"
    PoissonRatio: "0.3"
    ShearModulus: "81000 MPa"
    UltimateStrain: "18"
    UltimateTensileStrength: "520 MPa"
    YieldStrength: "260 MPa"
    YoungsModulus: "210000 MPa"
  Thermal:
    UUID: '9959d007-a970-4ea7-bae4-3eb1b8b883c7'
    ThermalExpansionCoefficient: "0.000011 m/m/K"

File: src/Mod/Material/Resources/Materials/Standard/Metal/Steel/Steel-G300.FCMat
---
# File created by ConvertFCMat.py
General:
  UUID: "33f1c891-7488-4324-9af9-cbdde6726b49"
  Author: "M. Münch"
  License: "LGPL-2.0-or-later"
  Name: "G300"
Inherits:
  Steel:
    UUID: "4b849c55-6b3a-4f75-a055-40c0d0324596"
Models:
  Father:
    UUID: '9cdda8b6-b606-4778-8f13-3934d8668e67'
    Father: "Metal"
  MaterialStandard:
    UUID: '1e2c0088-904a-4537-925f-64064c07d700'
    KindOfMaterial: "Cast steel"
    MaterialNumber: "1.0558"
    StandardCode: "DIN 1681"
  LinearElastic:
    UUID: '7b561d1d-fb9b-44f6-9da9-56a4f74d7536'
    Density: "7800 kg/m^3"
    PoissonRatio: "0.3"
    ShearModulus: "81000 MPa"
    UltimateStrain: "15"
    UltimateTensileStrength: "600 MPa"
    YieldStrength: "300 MPa"
    YoungsModulus: "210000 MPa"
  Thermal:
    UUID: '9959d007-a970-4ea7-bae4-3eb1b8b883c7'
    ThermalExpansionCoefficient: "0.000011 m/m/K"

File: src/Mod/Material/Resources/Materials/Standard/Metal/Steel/Steel-G30Mn5.FCMat
---
# File created by ConvertFCMat.py
General:
  UUID: "e03df70c-ceb8-4317-825d-1195c8c178d0"
  Author: "M. Münch"
  License: "LGPL-2.0-or-later"
  Name: "G30Mn5"
Inherits:
  Steel:
    UUID: "4b849c55-6b3a-4f75-a055-40c0d0324596"
Models:
  Father:
    UUID: '9cdda8b6-b606-4778-8f13-3934d8668e67'
    Father: "Metal"
  MaterialStandard:
    UUID: '1e2c0088-904a-4537-925f-64064c07d700'
    KindOfMaterial: "Cast steel"
    MaterialNumber: "1.1165"
    StandardCode: "DIN 17205"
  LinearElastic:
    UUID: '7b561d1d-fb9b-44f6-9da9-56a4f74d7536'
    Density: "7800 kg/m^3"
    PoissonRatio: "0.3"
    ShearModulus: "81000 MPa"
    UltimateStrain: "14"
    UltimateTensileStrength: "520 MPa"
    YieldStrength: "400 MPa"
    YoungsModulus: "210000 MPa"
  Thermal:
    UUID: '9959d007-a970-4ea7-bae4-3eb1b8b883c7'
    ThermalExpansionCoefficient: "0.000011 m/m/K"

File: src/Mod/Material/Resources/Materials/Standard/Metal/Steel/Steel-Generic.FCMat
---
# File created by ConvertFCMat.py
General:
  UUID: "90bbd8ef-8623-4d78-b3bf-e0bdb9b74dd3"
  Author: "Juergen Riegel"
  License: "CC-BY-3.0"
  Name: "Steel-Generic"
  Description: "This is a blend Steel material card. The values are at the low end of the spectrum. If you need a more precise material definition use the more specialised steel cards."
Inherits:
  Steel:
    UUID: "4b849c55-6b3a-4f75-a055-40c0d0324596"
Models:
  Father:
    UUID: '9cdda8b6-b606-4778-8f13-3934d8668e67'
    Father: "Metal"
  Density:
    UUID: '454661e5-265b-4320-8e6f-fcf6223ac3af'
    Density: "7900 kg/m^3"
  IsotropicLinearElastic:
    UUID: 'f6f9e48c-b116-4e82-ad7f-3659a9219c50'
    PoissonRatio: "0.3"
    YoungsModulus: "200000 MPa"
  Thermal:
    UUID: '9959d007-a970-4ea7-bae4-3eb1b8b883c7'
    SpecificHeat: "500 J/kg/K"
    ThermalConductivity: "50 W/m/K"
    ThermalExpansionCoefficient: "0.000012 m/m/K"
  Costs:
    UUID: '881df808-8726-4c2e-be38-688bb6cce466'
    ProductURL: "https://en.wikipedia.org/wiki/Steel"

File: src/Mod/Material/Resources/Materials/Standard/Metal/Steel/Steel-S185.FCMat
---
# File created by ConvertFCMat.py
General:
  UUID: "6f32981a-7bbf-49a1-842c-7567a195fa7e"
  Author: "M. Münch"
  License: "LGPL-2.0-or-later"
  Name: "S185"
Inherits:
  Steel:
    UUID: "4b849c55-6b3a-4f75-a055-40c0d0324596"
Models:
  Father:
    UUID: '9cdda8b6-b606-4778-8f13-3934d8668e67'
    Father: "Metal"
  MaterialStandard:
    UUID: '1e2c0088-904a-4537-925f-64064c07d700'
    KindOfMaterial: "Mild steel"
    MaterialNumber: "1.0035"
    StandardCode: "EN 10025"
  LinearElastic:
    UUID: '7b561d1d-fb9b-44f6-9da9-56a4f74d7536'
    Density: "7800 kg/m^3"
    PoissonRatio: "0.3"
    ShearModulus: "81000 MPa"
    UltimateStrain: "18"
    UltimateTensileStrength: "310 MPa"
    YieldStrength: "190 MPa"
    YoungsModulus: "210000 MPa"
  Thermal:
    UUID: '9959d007-a970-4ea7-bae4-3eb1b8b883c7'
    ThermalExpansionCoefficient: "0.000011 m/m/K"

File: src/Mod/Material/Resources/Materials/Standard/Metal/Steel/Steel-S235JO.FCMat
---
# File created by ConvertFCMat.py
General:
  UUID: "5b13e02a-b173-4e2d-95fd-a30d9e0f7cf5"
  Author: "M. Münch"
  License: "LGPL-2.0-or-later"
  Name: "S235JO"
Inherits:
  Steel:
    UUID: "4b849c55-6b3a-4f75-a055-40c0d0324596"
Models:
  Father:
    UUID: '9cdda8b6-b606-4778-8f13-3934d8668e67'
    Father: "Metal"
  MaterialStandard:
    UUID: '1e2c0088-904a-4537-925f-64064c07d700'
    KindOfMaterial: "Mild steel"
    MaterialNumber: "1.0114"
    StandardCode: "EN 10025"
  LinearElastic:
    UUID: '7b561d1d-fb9b-44f6-9da9-56a4f74d7536'
    Density: "7800 kg/m^3"
    PoissonRatio: "0.3"
    ShearModulus: "81000 MPa"
    UltimateStrain: "26"
    UltimateTensileStrength: "360 MPa"
    YieldStrength: "235 MPa"
    YoungsModulus: "210000 MPa"
  Thermal:
    UUID: '9959d007-a970-4ea7-bae4-3eb1b8b883c7'
    ThermalExpansionCoefficient: "0.000011 m/m/K"

File: src/Mod/Material/Resources/Materials/Standard/Metal/Steel/Steel-S235JR.FCMat
---
# File created by ConvertFCMat.py
General:
  UUID: "4a96627d-6518-458c-8ccf-846f69fd8a50"
  Author: "M. Münch"
  License: "LGPL-2.0-or-later"
  Name: "S235JR"
Inherits:
  Steel:
    UUID: "4b849c55-6b3a-4f75-a055-40c0d0324596"
Models:
  Father:
    UUID: '9cdda8b6-b606-4778-8f13-3934d8668e67'
    Father: "Metal"
  MaterialStandard:
    UUID: '1e2c0088-904a-4537-925f-64064c07d700'
    KindOfMaterial: "Mild steel"
    MaterialNumber: "1.0037"
    StandardCode: "EN 10025"
  LinearElastic:
    UUID: '7b561d1d-fb9b-44f6-9da9-56a4f74d7536'
    Density: "7800 kg/m^3"
    PoissonRatio: "0.3"
    ShearModulus: "81000 MPa"
    UltimateStrain: "26"
    UltimateTensileStrength: "360 MPa"
    YieldStrength: "235 MPa"
    YoungsModulus: "210000 MPa"
  Thermal:
    UUID: '9959d007-a970-4ea7-bae4-3eb1b8b883c7'
    ThermalExpansionCoefficient: "0.000011 m/m/K"

File: src/Mod/Material/Resources/Materials/Standard/Metal/Steel/Steel-S235JRG1.FCMat
---
# File created by ConvertFCMat.py
General:
  UUID: "d8cc450d-7d6d-4377-8a8d-ffe3cf30fcb2"
  Author: "M. Münch"
  License: "LGPL-2.0-or-later"
  Name: "S235JRG1"
Inherits:
  Steel:
    UUID: "4b849c55-6b3a-4f75-a055-40c0d0324596"
Models:
  Father:
    UUID: '9cdda8b6-b606-4778-8f13-3934d8668e67'
    Father: "Metal"
  MaterialStandard:
    UUID: '1e2c0088-904a-4537-925f-64064c07d700'
    KindOfMaterial: "Mild steel"
    MaterialNumber: "1.0036"
    StandardCode: "EN 10025"
  LinearElastic:
    UUID: '7b561d1d-fb9b-44f6-9da9-56a4f74d7536'
    Density: "7800 kg/m^3"
    PoissonRatio: "0.3"
    ShearModulus: "81000 MPa"
    UltimateStrain: "26"
    UltimateTensileStrength: "360 MPa"
    YieldStrength: "235 MPa"
    YoungsModulus: "210000 MPa"
  Thermal:
    UUID: '9959d007-a970-4ea7-bae4-3eb1b8b883c7'
    ThermalExpansionCoefficient: "0.000011 m/m/K"

File: src/Mod/Material/Resources/Materials/Standard/Metal/Steel/Steel-S260NC.FCMat
---
# File created by ConvertFCMat.py
General:
  UUID: "4994efd8-fc7b-41b3-ad61-9d98d1bdbe6e"
  Author: "M. Münch"
  License: "LGPL-2.0-or-later"
  Name: "S260NC"
Inherits:
  Steel:
    UUID: "4b849c55-6b3a-4f75-a055-40c0d0324596"
Models:
  Father:
    UUID: '9cdda8b6-b606-4778-8f13-3934d8668e67'
    Father: "Metal"
  MaterialStandard:
    UUID: '1e2c0088-904a-4537-925f-64064c07d700'
    KindOfMaterial: "Cold forming steel"
    MaterialNumber: "1.0971"
    StandardCode: "SEW 092"
  LinearElastic:
    UUID: '7b561d1d-fb9b-44f6-9da9-56a4f74d7536'
    Density: "7800 kg/m^3"
    PoissonRatio: "0.3"
    ShearModulus: "81000 MPa"
    UltimateStrain: "30"
    UltimateTensileStrength: "350 MPa"
    YieldStrength: "280 MPa"
    YoungsModulus: "210000 MPa"
  Thermal:
    UUID: '9959d007-a970-4ea7-bae4-3eb1b8b883c7'
    ThermalExpansionCoefficient: "0.000011 m/m/K"

File: src/Mod/Material/Resources/Materials/Standard/Metal/Steel/Steel-S275JO.FCMat
---
# File created by ConvertFCMat.py
General:
  UUID: "f9deac5f-91a4-41aa-b49c-ef09ec4613e2"
  Author: "M. Münch"
  License: "LGPL-2.0-or-later"
  Name: "S275JO"
Inherits:
  Steel:
    UUID: "4b849c55-6b3a-4f75-a055-40c0d0324596"
Models:
  Father:
    UUID: '9cdda8b6-b606-4778-8f13-3934d8668e67'
    Father: "Metal"
  MaterialStandard:
    UUID: '1e2c0088-904a-4537-925f-64064c07d700'
    KindOfMaterial: "Mild steel"
    MaterialNumber: "1.0143"
    StandardCode: "EN 10025"
  LinearElastic:
    UUID: '7b561d1d-fb9b-44f6-9da9-56a4f74d7536'
    Density: "7800 kg/m^3"
    PoissonRatio: "0.3"
    ShearModulus: "81000 MPa"
    UltimateStrain: "22"
    UltimateTensileStrength: "430 MPa"
    YieldStrength: "275 MPa"
    YoungsModulus: "210000 MPa"
  Thermal:
    UUID: '9959d007-a970-4ea7-bae4-3eb1b8b883c7'
    ThermalExpansionCoefficient: "0.000011 m/m/K"

File: src/Mod/Material/Resources/Materials/Standard/Metal/Steel/Steel-S275JR.FCMat
---
# File created by ConvertFCMat.py
General:
  UUID: "30e4da7d-1fe3-41de-911a-a42e3405bb7b"
  Author: "M. Münch"
  License: "LGPL-2.0-or-later"
  Name: "S275JR"
Inherits:
  Steel:
    UUID: "4b849c55-6b3a-4f75-a055-40c0d0324596"
Models:
  Father:
    UUID: '9cdda8b6-b606-4778-8f13-3934d8668e67'
    Father: "Metal"
  MaterialStandard:
    UUID: '1e2c0088-904a-4537-925f-64064c07d700'
    KindOfMaterial: "Mild steel"
    MaterialNumber: "1.0044"
    StandardCode: "EN 10025"
  LinearElastic:
    UUID: '7b561d1d-fb9b-44f6-9da9-56a4f74d7536'
    Density: "7800 kg/m^3"
    PoissonRatio: "0.3"
    ShearModulus: "81000 MPa"
    UltimateStrain: "22"
    UltimateTensileStrength: "430 MPa"
    YieldStrength: "275 MPa"
    YoungsModulus: "210000 MPa"
  Thermal:
    UUID: '9959d007-a970-4ea7-bae4-3eb1b8b883c7'
    ThermalExpansionCoefficient: "0.000011 m/m/K"

File: src/Mod/Material/Resources/Materials/Standard/Metal/Steel/Steel-S275N.FCMat
---
# File created by ConvertFCMat.py
General:
  UUID: "07592e35-3e1a-470f-8eda-f4bee7d9cb4a"
  Author: "M. Münch"
  License: "LGPL-2.0-or-later"
  Name: "S275N"
Inherits:
  Steel:
    UUID: "4b849c55-6b3a-4f75-a055-40c0d0324596"
Models:
  Father:
    UUID: '9cdda8b6-b606-4778-8f13-3934d8668e67'
    Father: "Metal"
  MaterialStandard:
    UUID: '1e2c0088-904a-4537-925f-64064c07d700'
    KindOfMaterial: "Fine grain steel"
    MaterialNumber: "1.049"
    StandardCode: "EN 10113-2"
  LinearElastic:
    UUID: '7b561d1d-fb9b-44f6-9da9-56a4f74d7536'
    Density: "7800 kg/m^3"
    PoissonRatio: "0.3"
    ShearModulus: "81000 MPa"
    UltimateStrain: "24"
    UltimateTensileStrength: "370 MPa"
    YieldStrength: "275 MPa"
    YoungsModulus: "210000 MPa"
  Thermal:
    UUID: '9959d007-a970-4ea7-bae4-3eb1b8b883c7'
    ThermalExpansionCoefficient: "0.000011 m/m/K"

File: src/Mod/Material/Resources/Materials/Standard/Metal/Steel/Steel-S335JO.FCMat
---
# File created by ConvertFCMat.py
General:
  UUID: "c50ad549-b4f4-47ab-9bc6-4eb5191da111"
  Author: "M. Münch"
  License: "LGPL-2.0-or-later"
  Name: "S335JO"
Inherits:
  Steel:
    UUID: "4b849c55-6b3a-4f75-a055-40c0d0324596"
Models:
  Father:
    UUID: '9cdda8b6-b606-4778-8f13-3934d8668e67'
    Father: "Metal"
  MaterialStandard:
    UUID: '1e2c0088-904a-4537-925f-64064c07d700'
    KindOfMaterial: "Mild steel"
    MaterialNumber: "1.0553"
    StandardCode: "EN 10025"
  LinearElastic:
    UUID: '7b561d1d-fb9b-44f6-9da9-56a4f74d7536'
    Density: "7800 kg/m^3"
    PoissonRatio: "0.3"
    ShearModulus: "81000 MPa"
    UltimateStrain: "22"
    UltimateTensileStrength: "510 MPa"
    YieldStrength: "355 MPa"
    YoungsModulus: "210000 MPa"
  Thermal:
    UUID: '9959d007-a970-4ea7-bae4-3eb1b8b883c7'
    ThermalExpansionCoefficient: "0.000011 m/m/K"

File: src/Mod/Material/Resources/Materials/Standard/Metal/Steel/Steel-S335JR.FCMat
---
# File created by ConvertFCMat.py
General:
  UUID: "dbd04cee-3b92-4b79-a208-58547ebe3807"
  Author: "M. Münch"
  License: "LGPL-2.0-or-later"
  Name: "S335JR"
Inherits:
  Steel:
    UUID: "4b849c55-6b3a-4f75-a055-40c0d0324596"
Models:
  Father:
    UUID: '9cdda8b6-b606-4778-8f13-3934d8668e67'
    Father: "Metal"
  MaterialStandard:
    UUID: '1e2c0088-904a-4537-925f-64064c07d700'
    KindOfMaterial: "Mild steel"
    MaterialNumber: "1.0045"
    StandardCode: "EN 10025"
  LinearElastic:
    UUID: '7b561d1d-fb9b-44f6-9da9-56a4f74d7536'
    Density: "7800 kg/m^3"
    PoissonRatio: "0.3"
    ShearModulus: "81000 MPa"
    UltimateStrain: "22"
    UltimateTensileStrength: "510 MPa"
    YieldStrength: "355 MPa"
    YoungsModulus: "210000 MPa"
  Thermal:
    UUID: '9959d007-a970-4ea7-bae4-3eb1b8b883c7'
    ThermalExpansionCoefficient: "0.000011 m/m/K"

File: src/Mod/Material/Resources/Materials/Standard/Metal/Steel/Steel-S335N.FCMat
---
# File created by ConvertFCMat.py
General:
  UUID: "16d7f1d5-449f-4b9e-b57a-7ea114fda115"
  Author: "M. Münch"
  License: "LGPL-2.0-or-later"
  Name: "S335N"
Inherits:
  Steel:
    UUID: "4b849c55-6b3a-4f75-a055-40c0d0324596"
Models:
  Father:
    UUID: '9cdda8b6-b606-4778-8f13-3934d8668e67'
    Father: "Metal"
  MaterialStandard:
    UUID: '1e2c0088-904a-4537-925f-64064c07d700'
    KindOfMaterial: "Fine grain steel"
    MaterialNumber: "1.0545"
    StandardCode: "EN 10113-2"
  LinearElastic:
    UUID: '7b561d1d-fb9b-44f6-9da9-56a4f74d7536'
    Density: "7800 kg/m^3"
    PoissonRatio: "0.3"
    ShearModulus: "81000 MPa"
    UltimateStrain: "22"
    UltimateTensileStrength: "470 MPa"
    YieldStrength: "355 MPa"
    YoungsModulus: "210000 MPa"
  Thermal:
    UUID: '9959d007-a970-4ea7-bae4-3eb1b8b883c7'
    ThermalExpansionCoefficient: "0.000011 m/m/K"

File: src/Mod/Material/Resources/Materials/Standard/Metal/Steel/Steel-S340MC.FCMat
---
# File created by ConvertFCMat.py
General:
  UUID: "5785ea5e-3376-47dd-8dc2-f1267c47e9bc"
  Author: "M. Münch"
  License: "LGPL-2.0-or-later"
  Name: "S340MC"
Inherits:
  Steel:
    UUID: "4b849c55-6b3a-4f75-a055-40c0d0324596"
Models:
  Father:
    UUID: '9cdda8b6-b606-4778-8f13-3934d8668e67'
    Father: "Metal"
  MaterialStandard:
    UUID: '1e2c0088-904a-4537-925f-64064c07d700'
    KindOfMaterial: "Cold forming steel"
    MaterialNumber: "1.0974"
    StandardCode: "SEW 092"
  LinearElastic:
    UUID: '7b561d1d-fb9b-44f6-9da9-56a4f74d7536'
    Density: "7800 kg/m^3"
    PoissonRatio: "0.3"
    ShearModulus: "81000 MPa"
    UltimateStrain: "25"
    UltimateTensileStrength: "480 MPa"
    YieldStrength: "340 MPa"
    YoungsModulus: "210000 MPa"
  Thermal:
    UUID: '9959d007-a970-4ea7-bae4-3eb1b8b883c7'
    ThermalExpansionCoefficient: "0.000011 m/m/K"

File: src/Mod/Material/Resources/Materials/Standard/Metal/Steel/Steel-S355J2G3.FCMat
---
# File created by ConvertFCMat.py
General:
  UUID: "b9e861ee-93fb-4eca-a2de-03579bc503c1"
  Author: "M. Münch"
  License: "LGPL-2.0-or-later"
  Name: "S355J2G3"
Inherits:
  Steel:
    UUID: "4b849c55-6b3a-4f75-a055-40c0d0324596"
Models:
  Father:
    UUID: '9cdda8b6-b606-4778-8f13-3934d8668e67'
    Father: "Metal"
  MaterialStandard:
    UUID: '1e2c0088-904a-4537-925f-64064c07d700'
    KindOfMaterial: "Mild steel"
    MaterialNumber: "1.057"
    StandardCode: "EN 10025"
  LinearElastic:
    UUID: '7b561d1d-fb9b-44f6-9da9-56a4f74d7536'
    Density: "7800 kg/m^3"
    PoissonRatio: "0.3"
    ShearModulus: "81000 MPa"
    UltimateStrain: "22"
    UltimateTensileStrength: "510 MPa"
    YieldStrength: "355 MPa"
    YoungsModulus: "210000 MPa"
  Thermal:
    UUID: '9959d007-a970-4ea7-bae4-3eb1b8b883c7'
    ThermalExpansionCoefficient: "0.000011 m/m/K"

File: src/Mod/Material/Resources/Materials/Standard/Metal/Steel/Steel-S380MC.FCMat
---
# File created by ConvertFCMat.py
General:
  UUID: "da2a429b-8763-4586-be3d-620e7dd30271"
  Author: "M. Münch"
  License: "LGPL-2.0-or-later"
  Name: "S380MC"
Inherits:
  Steel:
    UUID: "4b849c55-6b3a-4f75-a055-40c0d0324596"
Models:
  Father:
    UUID: '9cdda8b6-b606-4778-8f13-3934d8668e67'
    Father: "Metal"
  MaterialStandard:
    UUID: '1e2c0088-904a-4537-925f-64064c07d700'
    KindOfMaterial: "Cold forming steel"
    MaterialNumber: "1.0978"
    StandardCode: "SEW 092"
  LinearElastic:
    UUID: '7b561d1d-fb9b-44f6-9da9-56a4f74d7536'
    Density: "7800 kg/m^3"
    PoissonRatio: "0.3"
    ShearModulus: "81000 MPa"
    UltimateStrain: "23"
    UltimateTensileStrength: "520 MPa"
    YieldStrength: "380 MPa"
    YoungsModulus: "210000 MPa"
  Thermal:
    UUID: '9959d007-a970-4ea7-bae4-3eb1b8b883c7'
    ThermalExpansionCoefficient: "0.000011 m/m/K"

File: src/Mod/Material/Resources/Materials/Standard/Metal/Steel/Steel-S420MC.FCMat
---
# File created by ConvertFCMat.py
General:
  UUID: "c3452eff-f68e-4cfd-a24e-27e2abcd01ac"
  Author: "M. Münch"
  License: "LGPL-2.0-or-later"
  Name: "S420MC"
Inherits:
  Steel:
    UUID: "4b849c55-6b3a-4f75-a055-40c0d0324596"
Models:
  Father:
    UUID: '9cdda8b6-b606-4778-8f13-3934d8668e67'
    Father: "Metal"
  MaterialStandard:
    UUID: '1e2c0088-904a-4537-925f-64064c07d700'
    KindOfMaterial: "Cold forming steel"
    MaterialNumber: "1.098"
    StandardCode: "EN 10149"
  LinearElastic:
    UUID: '7b561d1d-fb9b-44f6-9da9-56a4f74d7536'
    Density: "7800 kg/m^3"
    PoissonRatio: "0.3"
    ShearModulus: "81000 MPa"
    UltimateStrain: "21"
    UltimateTensileStrength: "550 MPa"
    YieldStrength: "420 MPa"
    YoungsModulus: "210000 MPa"
  Thermal:
    UUID: '9959d007-a970-4ea7-bae4-3eb1b8b883c7'
    ThermalExpansionCoefficient: "0.000011 m/m/K"

File: src/Mod/Material/Resources/Materials/Standard/Metal/Steel/Steel-S420N.FCMat
---
# File created by ConvertFCMat.py
General:
  UUID: "902f2d4a-5bd0-44bf-9c14-54462ba6778b"
  Author: "M. Münch"
  License: "LGPL-2.0-or-later"
  Name: "S420N"
Inherits:
  Steel:
    UUID: "4b849c55-6b3a-4f75-a055-40c0d0324596"
Models:
  Father:
    UUID: '9cdda8b6-b606-4778-8f13-3934d8668e67'
    Father: "Metal"
  MaterialStandard:
    UUID: '1e2c0088-904a-4537-925f-64064c07d700'
    KindOfMaterial: "Fine grain steel"
    MaterialNumber: "1.8902"
    StandardCode: "EN 10113-2"
  LinearElastic:
    UUID: '7b561d1d-fb9b-44f6-9da9-56a4f74d7536'
    Density: "7800 kg/m^3"
    PoissonRatio: "0.3"
    ShearModulus: "81000 MPa"
    UltimateStrain: "19"
    UltimateTensileStrength: "520 MPa"
    YieldStrength: "420 MPa"
    YoungsModulus: "210000 MPa"
  Thermal:
    UUID: '9959d007-a970-4ea7-bae4-3eb1b8b883c7'
    ThermalExpansionCoefficient: "0.000011 m/m/K"

File: src/Mod/Material/Resources/Materials/Standard/Metal/Steel/Steel-S460MC.FCMat
---
# File created by ConvertFCMat.py
General:
  UUID: "c254dac5-3ee3-49b9-b8d4-16d20d21c94f"
  Author: "M. Münch"
  License: "LGPL-2.0-or-later"
  Name: "S460MC"
Inherits:
  Steel:
    UUID: "4b849c55-6b3a-4f75-a055-40c0d0324596"
Models:
  Father:
    UUID: '9cdda8b6-b606-4778-8f13-3934d8668e67'
    Father: "Metal"
  MaterialStandard:
    UUID: '1e2c0088-904a-4537-925f-64064c07d700'
    KindOfMaterial: "Cold forming steel"
    MaterialNumber: "1.0982"
    StandardCode: "SEW 092"
  LinearElastic:
    UUID: '7b561d1d-fb9b-44f6-9da9-56a4f74d7536'
    Density: "7800 kg/m^3"
    PoissonRatio: "0.3"
    ShearModulus: "81000 MPa"
    UltimateStrain: "19"
    UltimateTensileStrength: "590 MPa"
    YieldStrength: "460 MPa"
    YoungsModulus: "210000 MPa"
  Thermal:
    UUID: '9959d007-a970-4ea7-bae4-3eb1b8b883c7'
    ThermalExpansionCoefficient: "0.000011 m/m/K"

File: src/Mod/Material/Resources/Materials/Standard/Metal/Steel/Steel-S460N.FCMat
---
# File created by ConvertFCMat.py
General:
  UUID: "f0ae245a-1041-4674-ac4f-bf212dda6009"
  Author: "M. Münch"
  License: "LGPL-2.0-or-later"
  Name: "S460N"
Inherits:
  Steel:
    UUID: "4b849c55-6b3a-4f75-a055-40c0d0324596"
Models:
  Father:
    UUID: '9cdda8b6-b606-4778-8f13-3934d8668e67'
    Father: "Metal"
  MaterialStandard:
    UUID: '1e2c0088-904a-4537-925f-64064c07d700'
    KindOfMaterial: "Fine grain steel"
    MaterialNumber: "1.8901"
    StandardCode: "EN 10113-2"
  LinearElastic:
    UUID: '7b561d1d-fb9b-44f6-9da9-56a4f74d7536'
    Density: "7800 kg/m^3"
    PoissonRatio: "0.3"
    ShearModulus: "81000 MPa"
    UltimateStrain: "17"
    UltimateTensileStrength: "550 MPa"
    YieldStrength: "460 MPa"
    YoungsModulus: "210000 MPa"
  Thermal:
    UUID: '9959d007-a970-4ea7-bae4-3eb1b8b883c7'
    ThermalExpansionCoefficient: "0.000011 m/m/K"

File: src/Mod/Material/Resources/Materials/Standard/Metal/Steel/Steel-S500MC.FCMat
---
# File created by ConvertFCMat.py
General:
  UUID: "ad8e2007-ee73-4b71-8830-6d40a8407284"
  Author: "M. Münch"
  License: "LGPL-2.0-or-later"
  Name: "S500MC"
Inherits:
  Steel:
    UUID: "4b849c55-6b3a-4f75-a055-40c0d0324596"
Models:
  Father:
    UUID: '9cdda8b6-b606-4778-8f13-3934d8668e67'
    Father: "Metal"
  MaterialStandard:
    UUID: '1e2c0088-904a-4537-925f-64064c07d700'
    KindOfMaterial: "Cold forming steel"
    MaterialNumber: "1.0984"
    StandardCode: "EN 10149"
  LinearElastic:
    UUID: '7b561d1d-fb9b-44f6-9da9-56a4f74d7536'
    Density: "7800 kg/m^3"
    PoissonRatio: "0.3"
    ShearModulus: "81000 MPa"
    UltimateStrain: "17"
    UltimateTensileStrength: "620 MPa"
    YieldStrength: "500 MPa"
    YoungsModulus: "210000 MPa"
  Thermal:
    UUID: '9959d007-a970-4ea7-bae4-3eb1b8b883c7'
    ThermalExpansionCoefficient: "0.000011 m/m/K"

File: src/Mod/Material/Resources/Materials/Standard/Metal/Steel/Steel-S550MC.FCMat
---
# File created by ConvertFCMat.py
General:
  UUID: "b7308026-9278-4346-b157-2b3da280b61b"
  Author: "M. Münch"
  License: "LGPL-2.0-or-later"
  Name: "S550MC"
Inherits:
  Steel:
    UUID: "4b849c55-6b3a-4f75-a055-40c0d0324596"
Models:
  Father:
    UUID: '9cdda8b6-b606-4778-8f13-3934d8668e67'
    Father: "Metal"
  MaterialStandard:
    UUID: '1e2c0088-904a-4537-925f-64064c07d700'
    KindOfMaterial: "Cold forming steel"
    MaterialNumber: "1.0986"
    StandardCode: "SEW 092"
  LinearElastic:
    UUID: '7b561d1d-fb9b-44f6-9da9-56a4f74d7536'
    Density: "7800 kg/m^3"
    PoissonRatio: "0.3"
    ShearModulus: "81000 MPa"
    UltimateStrain: "15"
    UltimateTensileStrength: "680 MPa"
    YieldStrength: "550 MPa"
    YoungsModulus: "210000 MPa"
  Thermal:
    UUID: '9959d007-a970-4ea7-bae4-3eb1b8b883c7'
    ThermalExpansionCoefficient: "0.000011 m/m/K"

File: src/Mod/Material/Resources/Materials/Standard/Metal/Steel/Steel-S690MC.FCMat
---
# File created by ConvertFCMat.py
General:
  UUID: "41360af5-98ed-4125-a89c-ff711e4dd2bf"
  Author: "M. Münch"
  License: "LGPL-2.0-or-later"
  Name: "S690MC"
Inherits:
  Steel:
    UUID: "4b849c55-6b3a-4f75-a055-40c0d0324596"
Models:
  Father:
    UUID: '9cdda8b6-b606-4778-8f13-3934d8668e67'
    Father: "Metal"
  MaterialStandard:
    UUID: '1e2c0088-904a-4537-925f-64064c07d700'
    KindOfMaterial: "Cold forming steel"
    MaterialNumber: "1.0966"
    StandardCode: "SEW 092"
  LinearElastic:
    UUID: '7b561d1d-fb9b-44f6-9da9-56a4f74d7536'
    Density: "7800 kg/m^3"
    PoissonRatio: "0.3"
    ShearModulus: "81000 MPa"
    UltimateStrain: "15"
    UltimateTensileStrength: "790 MPa"
    YieldStrength: "690 MPa"
    YoungsModulus: "210000 MPa"
  Thermal:
    UUID: '9959d007-a970-4ea7-bae4-3eb1b8b883c7'
    ThermalExpansionCoefficient: "0.000011 m/m/K"

File: src/Mod/Material/Resources/Materials/Standard/Metal/Steel/Steel-St-37-2K.FCMat
---
# File created by ConvertFCMat.py
General:
  UUID: "e97be20f-246a-48b5-9718-3d39486e7af2"
  Author: "M. Münch"
  License: "LGPL-2.0-or-later"
  Name: "St 37-2K"
Inherits:
  Steel:
    UUID: "4b849c55-6b3a-4f75-a055-40c0d0324596"
Models:
  Father:
    UUID: '9cdda8b6-b606-4778-8f13-3934d8668e67'
    Father: "Metal"
  MaterialStandard:
    UUID: '1e2c0088-904a-4537-925f-64064c07d700'
    KindOfMaterial: "Mild steel"
    MaterialNumber: "1.0161"
    StandardCode: "EN 10025"
  LinearElastic:
    UUID: '7b561d1d-fb9b-44f6-9da9-56a4f74d7536'
    Density: "7800 kg/m^3"
    PoissonRatio: "0.3"
    ShearModulus: "81000 MPa"
    UltimateStrain: "0"
    UltimateTensileStrength: "460 MPa"
    YieldStrength: "320 MPa"
    YoungsModulus: "210000 MPa"
  Thermal:
    UUID: '9959d007-a970-4ea7-bae4-3eb1b8b883c7'
    ThermalExpansionCoefficient: "0.000011 m/m/K"

File: src/Mod/Material/Resources/Materials/Standard/Metal/Steel/Steel-St-E-255.FCMat
---
# File created by ConvertFCMat.py
General:
  UUID: "1078eb9f-ac3e-4b24-b40e-b9ead77828e0"
  Author: "M. Münch"
  License: "LGPL-2.0-or-later"
  Name: "St E 255"
Inherits:
  Steel:
    UUID: "4b849c55-6b3a-4f75-a055-40c0d0324596"
Models:
  Father:
    UUID: '9cdda8b6-b606-4778-8f13-3934d8668e67'
    Father: "Metal"
  MaterialStandard:
    UUID: '1e2c0088-904a-4537-925f-64064c07d700'
    KindOfMaterial: "Fine grain steel"
    MaterialNumber: "1.0461"
    StandardCode: "DIN 17102"
  LinearElastic:
    UUID: '7b561d1d-fb9b-44f6-9da9-56a4f74d7536'
    Density: "7800 kg/m^3"
    PoissonRatio: "0.3"
    ShearModulus: "81000 MPa"
    UltimateStrain: "0"
    UltimateTensileStrength: "360 MPa"
    YieldStrength: "260 MPa"
    YoungsModulus: "210000 MPa"
  Thermal:
    UUID: '9959d007-a970-4ea7-bae4-3eb1b8b883c7'
    ThermalExpansionCoefficient: "0.000011 m/m/K"

File: src/Mod/Material/Resources/Materials/Standard/Metal/Steel/Steel-St-E-315.FCMat
---
# File created by ConvertFCMat.py
General:
  UUID: "74ca3b08-d561-4440-a4c2-d9b839b66670"
  Author: "M. Münch"
  License: "LGPL-2.0-or-later"
  Name: "St E 315"
Inherits:
  Steel:
    UUID: "4b849c55-6b3a-4f75-a055-40c0d0324596"
Models:
  Father:
    UUID: '9cdda8b6-b606-4778-8f13-3934d8668e67'
    Father: "Metal"
  MaterialStandard:
    UUID: '1e2c0088-904a-4537-925f-64064c07d700'
    KindOfMaterial: "Fine grain steel"
    MaterialNumber: "1.0505"
    StandardCode: "DIN 17102"
  LinearElastic:
    UUID: '7b561d1d-fb9b-44f6-9da9-56a4f74d7536'
    Density: "7800 kg/m^3"
    PoissonRatio: "0.3"
    ShearModulus: "81000 MPa"
    UltimateStrain: "0"
    UltimateTensileStrength: "440 MPa"
    YieldStrength: "320 MPa"
    YoungsModulus: "210000 MPa"
  Thermal:
    UUID: '9959d007-a970-4ea7-bae4-3eb1b8b883c7'
    ThermalExpansionCoefficient: "0.000011 m/m/K"

File: src/Mod/Material/Resources/Materials/Standard/Metal/Steel/Steel-St-E-380.FCMat
---
# File created by ConvertFCMat.py
General:
  UUID: "a1b62461-7abc-45da-9a3c-3068367d2990"
  Author: "M. Münch"
  License: "LGPL-2.0-or-later"
  Name: "St E 380"
Inherits:
  Steel:
    UUID: "4b849c55-6b3a-4f75-a055-40c0d0324596"
Models:
  Father:
    UUID: '9cdda8b6-b606-4778-8f13-3934d8668e67'
    Father: "Metal"
  MaterialStandard:
    UUID: '1e2c0088-904a-4537-925f-64064c07d700'
    KindOfMaterial: "Fine grain steel"
    MaterialNumber: "1.89"
    StandardCode: "DIN 17102"
  LinearElastic:
    UUID: '7b561d1d-fb9b-44f6-9da9-56a4f74d7536'
    Density: "7800 kg/m^3"
    PoissonRatio: "0.3"
    ShearModulus: "81000 MPa"
    UltimateStrain: "0"
    UltimateTensileStrength: "500 MPa"
    YieldStrength: "380 MPa"
    YoungsModulus: "210000 MPa"
  Thermal:
    UUID: '9959d007-a970-4ea7-bae4-3eb1b8b883c7'
    ThermalExpansionCoefficient: "0.000011 m/m/K"

File: src/Mod/Material/Resources/Materials/Standard/Metal/Steel/Steel-St-E-460.FCMat
---
# File created by ConvertFCMat.py
General:
  UUID: "b312ad7b-95d4-4ca5-9736-360dbed918ee"
  Author: "M. Münch"
  License: "LGPL-2.0-or-later"
  Name: "St E 460"
Inherits:
  Steel:
    UUID: "4b849c55-6b3a-4f75-a055-40c0d0324596"
Models:
  Father:
    UUID: '9cdda8b6-b606-4778-8f13-3934d8668e67'
    Father: "Metal"
  MaterialStandard:
    UUID: '1e2c0088-904a-4537-925f-64064c07d700'
    KindOfMaterial: "Fine grain steel"
    MaterialNumber: "1.8905"
    StandardCode: "DIN 17102"
  LinearElastic:
    UUID: '7b561d1d-fb9b-44f6-9da9-56a4f74d7536'
    Density: "7800 kg/m^3"
    PoissonRatio: "0.3"
    ShearModulus: "81000 MPa"
    UltimateStrain: "0"
    UltimateTensileStrength: "560 MPa"
    YieldStrength: "460 MPa"
    YoungsModulus: "210000 MPa"
  Thermal:
    UUID: '9959d007-a970-4ea7-bae4-3eb1b8b883c7'
    ThermalExpansionCoefficient: "0.000011 m/m/K"

File: src/Mod/Material/Resources/Materials/Standard/Metal/Steel/Steel-St-E-500.FCMat
---
# File created by ConvertFCMat.py
General:
  UUID: "90fb6bd4-05db-4d44-ba89-280b5a060921"
  Author: "M. Münch"
  License: "LGPL-2.0-or-later"
  Name: "St E 500"
Inherits:
  Steel:
    UUID: "4b849c55-6b3a-4f75-a055-40c0d0324596"
Models:
  Father:
    UUID: '9cdda8b6-b606-4778-8f13-3934d8668e67'
    Father: "Metal"
  MaterialStandard:
    UUID: '1e2c0088-904a-4537-925f-64064c07d700'
    KindOfMaterial: "Fine grain steel"
    MaterialNumber: "1.8907"
    StandardCode: "DIN 17102"
  LinearElastic:
    UUID: '7b561d1d-fb9b-44f6-9da9-56a4f74d7536'
    Density: "7800 kg/m^3"
    PoissonRatio: "0.3"
    ShearModulus: "81000 MPa"
    UltimateStrain: "0"
    UltimateTensileStrength: "610 MPa"
    YieldStrength: "500 MPa"
    YoungsModulus: "210000 MPa"
  Thermal:
    UUID: '9959d007-a970-4ea7-bae4-3eb1b8b883c7'
    ThermalExpansionCoefficient: "0.000011 m/m/K"

File: src/Mod/Material/Resources/Materials/Standard/Metal/Steel/Steel-X2CrNiMoN17-13-3.FCMat
---
# File created by ConvertFCMat.py
General:
  UUID: "a05b5f9b-27b9-4554-8feb-553f9d6027ef"
  Author: "M. Münch"
  License: "LGPL-2.0-or-later"
  Name: "X2CrNiMoN17-13-3"
Inherits:
  Steel:
    UUID: "4b849c55-6b3a-4f75-a055-40c0d0324596"
Models:
  Father:
    UUID: '9cdda8b6-b606-4778-8f13-3934d8668e67'
    Father: "Metal"
  MaterialStandard:
    UUID: '1e2c0088-904a-4537-925f-64064c07d700'
    KindOfMaterial: "Stainless steel"
    MaterialNumber: "1.4429"
    StandardCode: "EN 10088"
  LinearElastic:
    UUID: '7b561d1d-fb9b-44f6-9da9-56a4f74d7536'
    Density: "7800 kg/m^3"
    PoissonRatio: "0.3"
    ShearModulus: "81000 MPa"
    UltimateStrain: "35"
    UltimateTensileStrength: "580 MPa"
    YieldStrength: "295 MPa"
    YoungsModulus: "200000 MPa"
  Thermal:
    UUID: '9959d007-a970-4ea7-bae4-3eb1b8b883c7'
    ThermalExpansionCoefficient: "0.000011 m/m/K"
