Repository: FreeCAD/FreeCAD

Overview
--------

* **Freedom to build what you want**  FreeCAD is an open-source parametric 3D
modeler for designing real-life objects of any size. Parametric modeling lets
you modify a design by changing parameters in its model history.

* **Create 3D from 2D and back** FreeCAD lets you sketch geometry-constrained
2D shapes and use them as a base to build other objects. It also provides tools
to adjust dimensions and create high-quality production drawings from 3D models.

* **Designed for your needs** FreeCAD is designed to fit a wide range of uses
including product design, mechanical engineering and architecture,

File: src/Mod/Material/Resources/Materials/Standard/Metal/Steel/Steel-X2CrNiN24-4.FCMat
---
# File created by ConvertFCMat.py
General:
  UUID: "be74ada5-2775-41fc-a44b-36df6fb5e0b8"
  Author: "M. Münch"
  License: "LGPL-2.0-or-later"
  Name: "X2CrNiN24-4"
Inherits:
  Steel:
    UUID: "4b849c55-6b3a-4f75-a055-40c0d0324596"
Models:
  Father:
    UUID: '9cdda8b6-b606-4778-8f13-3934d8668e67'
    Father: "Metal"
  MaterialStandard:
    UUID: '1e2c0088-904a-4537-925f-64064c07d700'
    KindOfMaterial: "Stainless steel"
    MaterialNumber: "1.4362"
    StandardCode: "EN 10088"
  LinearElastic:
    UUID: '7b561d1d-fb9b-44f6-9da9-56a4f74d7536'
    Density: "7800 kg/m^3"
    PoissonRatio: "0.3"
    ShearModulus: "81000 MPa"
    UltimateStrain: "25"
    UltimateTensileStrength: "600 MPa"
    YieldStrength: "400 MPa"
    YoungsModulus: "200000 MPa"
  Thermal:
    UUID: '9959d007-a970-4ea7-bae4-3eb1b8b883c7'
    ThermalExpansionCoefficient: "0.000011 m/m/K"

File: src/Mod/Material/Resources/Materials/Standard/Metal/Steel/Steel-X39CrMo17-1.FCMat
---
# File created by ConvertFCMat.py
General:
  UUID: "9e7069ef-296d-401d-9331-d3e11267c2e0"
  Author: "M. Münch"
  License: "LGPL-2.0-or-later"
  Name: "X39CrMo17-1"
Inherits:
  Steel:
    UUID: "4b849c55-6b3a-4f75-a055-40c0d0324596"
Models:
  Father:
    UUID: '9cdda8b6-b606-4778-8f13-3934d8668e67'
    Father: "Metal"
  MaterialStandard:
    UUID: '1e2c0088-904a-4537-925f-64064c07d700'
    KindOfMaterial: "Stainless steel"
    MaterialNumber: "1.4122"
    StandardCode: "EN 10088"
  LinearElastic:
    UUID: '7b561d1d-fb9b-44f6-9da9-56a4f74d7536'
    Density: "7800 kg/m^3"
    PoissonRatio: "0.3"
    ShearModulus: "81000 MPa"
    UltimateStrain: "12"
    UltimateTensileStrength: "750 MPa"
    YieldStrength: "500 MPa"
    YoungsModulus: "213000 MPa"
  Thermal:
    UUID: '9959d007-a970-4ea7-bae4-3eb1b8b883c7'
    ThermalExpansionCoefficient: "0.000011 m/m/K"

File: src/Mod/Material/Resources/Materials/Standard/Metal/Steel/Steel-X3CrNiMo13-14.FCMat
---
# File created by ConvertFCMat.py
General:
  UUID: "88632101-8868-407a-a95f-01773b5f2245"
  Author: "M. Münch"
  License: "LGPL-2.0-or-later"
  Name: "X3CrNiMo13-14"
Inherits:
  Steel:
    UUID: "4b849c55-6b3a-4f75-a055-40c0d0324596"
Models:
  Father:
    UUID: '9cdda8b6-b606-4778-8f13-3934d8668e67'
    Father: "Metal"
  MaterialStandard:
    UUID: '1e2c0088-904a-4537-925f-64064c07d700'
    KindOfMaterial: "Stainless steel"
    MaterialNumber: "1.4313"
    StandardCode: "EN 10088"
  LinearElastic:
    UUID: '7b561d1d-fb9b-44f6-9da9-56a4f74d7536'
    Density: "7800 kg/m^3"
    PoissonRatio: "0.3"
    ShearModulus: "81000 MPa"
    UltimateStrain: "11"
    UltimateTensileStrength: "900 MPa"
    YieldStrength: "800 MPa"
    YoungsModulus: "216000 MPa"
  Thermal:
    UUID: '9959d007-a970-4ea7-bae4-3eb1b8b883c7'
    ThermalExpansionCoefficient: "0.000011 m/m/K"

File: src/Mod/Material/Resources/Materials/Standard/Metal/Steel/Steel-X5CrNi18-10.FCMat
---
# File created by ConvertFCMat.py
General:
  UUID: "e5329208-0c38-47ec-8c59-e7bf6a35801d"
  Author: "M. Münch"
  License: "LGPL-2.0-or-later"
  Name: "X5CrNi18-10"
Inherits:
  Steel:
    UUID: "4b849c55-6b3a-4f75-a055-40c0d0324596"
Models:
  Father:
    UUID: '9cdda8b6-b606-4778-8f13-3934d8668e67'
    Father: "Metal"
  MaterialStandard:
    UUID: '1e2c0088-904a-4537-925f-64064c07d700'
    KindOfMaterial: "Stainless steel"
    MaterialNumber: "1.4301"
    StandardCode: "EN 10088"
  LinearElastic:
    UUID: '7b561d1d-fb9b-44f6-9da9-56a4f74d7536'
    Density: "7800 kg/m^3"
    PoissonRatio: "0.3"
    ShearModulus: "81000 MPa"
    UltimateStrain: "40"
    UltimateTensileStrength: "520 MPa"
    YieldStrength: "210 MPa"
    YoungsModulus: "200000 MPa"
  Thermal:
    UUID: '9959d007-a970-4ea7-bae4-3eb1b8b883c7'
    ThermalExpansionCoefficient: "0.000011 m/m/K"

File: src/Mod/Material/Resources/Materials/Standard/Metal/Steel/Steel-X5CrNiMo17-12-2.FCMat
---
# File created by ConvertFCMat.py
General:
  UUID: "7625a484-96de-438d-b251-2b71044cfa88"
  Author: "M. Münch"
  License: "LGPL-2.0-or-later"
  Name: "X5CrNiMo17-12-2"
Inherits:
  Steel:
    UUID: "4b849c55-6b3a-4f75-a055-40c0d0324596"
Models:
  Father:
    UUID: '9cdda8b6-b606-4778-8f13-3934d8668e67'
    Father: "Metal"
  MaterialStandard:
    UUID: '1e2c0088-904a-4537-925f-64064c07d700'
    KindOfMaterial: "Stainless steel"
    MaterialNumber: "1.4401"
    StandardCode: "EN 10088"
  LinearElastic:
    UUID: '7b561d1d-fb9b-44f6-9da9-56a4f74d7536'
    Density: "7800 kg/m^3"
    PoissonRatio: "0.3"
    ShearModulus: "68000 MPa"
    UltimateStrain: "40"
    UltimateTensileStrength: "520 MPa"
    YieldStrength: "220 MPa"
    YoungsModulus: "180000 MPa"
  Thermal:
    UUID: '9959d007-a970-4ea7-bae4-3eb1b8b883c7'
    ThermalExpansionCoefficient: "0.000011 m/m/K"

File: src/Mod/Material/Resources/Materials/Standard/Metal/Steel/Steel-X6CrNiTi18-10.FCMat
---
# File created by ConvertFCMat.py
General:
  UUID: "2c577c45-ebae-46b2-9e36-e41fbcce9286"
  Author: "M. Münch"
  License: "LGPL-2.0-or-later"
  Name: "X6CrNiTi18-10"
Inherits:
  Steel:
    UUID: "4b849c55-6b3a-4f75-a055-40c0d0324596"
Models:
  Father:
    UUID: '9cdda8b6-b606-4778-8f13-3934d8668e67'
    Father: "Metal"
  MaterialStandard:
    UUID: '1e2c0088-904a-4537-925f-64064c07d700'
    KindOfMaterial: "Stainless steel"
    MaterialNumber: "1.4541"
    StandardCode: "EN 10088"
  LinearElastic:
    UUID: '7b561d1d-fb9b-44f6-9da9-56a4f74d7536'
    Density: "7800 kg/m^3"
    PoissonRatio: "0.3"
    ShearModulus: "81000 MPa"
    UltimateStrain: "40"
    UltimateTensileStrength: "500 MPa"
    YieldStrength: "200 MPa"
    YoungsModulus: "200000 MPa"
  Thermal:
    UUID: '9959d007-a970-4ea7-bae4-3eb1b8b883c7'
    ThermalExpansionCoefficient: "0.000011 m/m/K"
