Repository: FreeCAD/FreeCAD

### Your own 3D Parametric Modeler

[Website](https://www.freecad.org) •
[Documentation](https://wiki.freecad.org) •
[Forum](https://forum.freecad.org/) •
[Bug tracker](https://github.com/FreeCAD/FreeCAD/issues) •
[Git repository](https://github.com/FreeCAD/FreeCAD) •
[Blog](https://blog.freecad.org)

Overview
--------

* **Freedom to build what you want**  FreeCAD is an open-source parametric 3D
modeler for designing real-life objects of any size. Parametric modeling lets
you modify a design by changing parameters in its model history.

* **Create 3D from 2D and back** FreeCAD lets you sketch geometry-constrained
2D shapes and use them as a base to build other objects. It also provides tools
to adjust dimensions and create high-quality production drawings from 3D models.

* **Designed for your needs** FreeCAD is designed to fit a wide range of uses
including product design, mechanical engineering and architecture,
whether you are a hobbyist, programmer, experienced CAD user, student or teacher.

* **Cross platform** FreeCAD runs on Windows, macOS and Linux operating systems.

* **Underlying technology**
    * **OpenCASCADE** A powerful geometry kernel, the most important component of FreeCAD
    * **Coin3D library** Open Inventor-compliant 3D scene representation model
    * **Python** FreeCAD offers a broad Python API
    * **Qt** Graphical user interface built with Qt

Compiling
---------

See the [Developers Handbook – Building FreeCAD](https://www.freecad.org/dev/setup/build/)
for build instructions.

Reporting Issues
---------

To report an issue please:

- Consider posting to the [Forum](https://forum.freecad.org), [Discord](https://discord.com/invite/w2cTKGzccC) channel, or [Reddit](https://www.reddit.com/r/FreeCAD) to verify the issue; 
- Search the existing [issues](https://github.com/FreeCAD/FreeCAD/issues) for potential duplicates; 
- Use the most updated stable or [development versions](https://github.com/FreeCAD/FreeCAD/releases/) of FreeCAD; 
- Post version info from `Help > About FreeCAD > Copy to clipboard`; 
- Restart FreeCAD in safe mode `Help > Restart in safe mode` and try to reproduce the issue again. If the issue is resolved it can be fixed by deleting the FreeCAD config files.
- Start recording a macro `Macro > Macro recording...` and repeat all steps. Stop recording after the issue occurs and upload the saved macro or copy the macro code in the issue; 
- Post a Step-By-Step explanation on how to recreate the issue; 
- Upload an example file (FCStd as ZIP file) to demonstrate the problem; 

For more details see:

- [Bug Tracker](https://github.com/FreeCAD/FreeCAD/issues)
- [Reporting Issues and Requesting Features](https://github.com/FreeCAD/FreeCAD/issues/new/choose)
- [Contributing](https://github.com/FreeCAD/FreeCAD/blob/main/CONTRIBUTING.md)
- [Help Forum](https://forum.freecad.org/viewforum.php?f=3)

Usage & Getting Help
--------------------

The FreeCAD wiki contains documentation on general usage and Python scripting.
View these pages for more information:

- [Getting started](https://wiki.freecad.org/Getting_started)
- [Features list](https://wiki.freecad.org/Feature_list)
- [Frequent questions](https://wiki.freecad.org/FAQ/en)
- [Workbenches](https://wiki.freecad.org/Workbenches)
- [Scripting](https://wiki.freecad.org/Power_users_hub)
- [Developers Handbook](https://www.freecad.org/dev)

The [FreeCAD forum](https://forum.freecad.org) is a great place
to find help and solve specific problems when learning to use FreeCAD.

---

<p>This project receives generous infrastructure support from
  <a href="https://www.digitalocean.com/">
  </a> and <a href="https://www.kipro-pcb.com/">KiCad Services Corp.</a>

This is the FreeCAD standard material library. Its intended to gather the most commen Material definitions. 
How to do a description is explained here:
http://www.freecadweb.org/wiki/index.php?title=Material

To make the material description usefull for a lot of application only files with the (CC BY 3.0) license
will be accepted into the FreeCAD source distribution. For more detail about the license see here:
http://creativecommons.org/

Pleas help! 
Enlargen the base of Materials for FreeCAD will greatly benefit the usability of FreeCAD. So please 
help us to add new Materials, review existing ones or add additional vlaues. 

2013 Juergen Riegel

File: src/Mod/Material/StandardMaterial/Tools/FCMats/CalculiX.FCMat
; Standard material for CalculiX sample calculations
; (c) 2013 Juergen Riegel (CC-BY 3.0)
; information about the content of such cards you can find here:
; http://www.freecadweb.org/wiki/index.php?title=Material

[FCMat]
Name = CalculiX
Description = Standard material for CalculiX sample calculations
Father = Metal
YoungsModulus = 210000 MPa
PoissonRatio = 0.3
Density = 1000 kg/m^3

File: src/Mod/Material/StandardMaterial/Tools/FCMats/Glass-E-GlassFibre.FCMat
; My new amazing material file
; (c) 2015 Your Name (CC-BY 3.0)
; Information about the content of such cards you can find here:
; http://www.freecadweb.org/wiki/index.php?title=Material

[FCMat]
Name = Glass_E
Description = Glass Fiber
Father = Glass
ProductURL = https://en.wikipedia.org/wiki/Glass_fiber
UltimateTensileStrength = 3445 Mpa
CompressiveStrength = 1080 Mpa
Density = 2580 kg/m^3

File: src/Mod/Material/StandardMaterial/Tools/FCMats/Glass-S2-GlassFiber.FCMat
; My new amazing material file
; (c) 2015 Your Name (CC-BY 3.0)
; Information about the content of such cards you can find here:
; http://www.freecadweb.org/wiki/index.php?title=Material

[FCMat]
Name = Glass_S-2
Description = Glass Fiber
Father = Glass
ProductURL = https://en.wikipedia.org/wiki/Glass_fiber
UltimateTensileStrength = 4890 Mpa
CompressiveStrength = 1600 Mpa
Density = 2460 kg/m^3

File: src/Mod/Material/StandardMaterial/Tools/FCMats/Glass-S2-GlassFibre.FCMat
; My new amazing material file
; (c) 2015 Your Name (CC-BY 3.0)
; Information about the content of such cards you can find here:
; http://www.freecadweb.org/wiki/index.php?title=Material

[FCMat]
Name = Glass-S2
Description = Glass Fibre
Father = Glass
ProductURL = https://en.wikipedia.org/wiki/Glass_fiber
UltimateTensileStrength = 4890 Mpa
CompressiveStrength = 1600 Mpa
Density = 2460 kg/m^3

File: src/Mod/Material/StandardMaterial/Tools/FCMats/Steel-17CrNiMo6.FCMat
; 17CrNiMo6 - 1.6587 - EN 10084
; (c) 2014 M. Münch - GNU Lesser General Public License (LGPL)
; information about the content of this card can be found here:
; http://www.freecadweb.org/wiki/index.php?title=Material

[FCMat]
Name = 17CrNiMo6
NameDE = 17CrNiMo6
DescriptionDE = höchste Beanspruchung, Wellen, Zahnräder
Father = Metal
YoungsModulus = 210000 MPa
UltimateTensileStrength = 1150
PoissonRatio = 0.3
Density = 7800 kg/m^3
KindOfMaterial = Case-hardened steel
KindOfMaterialDE = Einsatzstahl
MaterialNumber = 1.6587
ModulusOfShare = 81000
Norm = EN 10084
ThermalExpansionCoefficient = 1.10E-005
UltimateStrain = 8
YieldStrength = 830

File: src/Mod/Material/StandardMaterial/Tools/FCMats/Steel-1C22.FCMat
; 1C22 - 1.0402 - EN 10083-1
; (c) 2014 M. Münch - GNU Lesser General Public License (LGPL)
; information about the content of this card can be found here:
; http://www.freecadweb.org/wiki/index.php?title=Material

[FCMat]
Name = 1C22
NameDE = C22
Description = Case hardened alloy steel
DescriptionDE = kleiner Vergütungsdurchmesser, gut schweißbar
DescriptionPL = Stal stopowa do nawęglania
Father = Metal
YoungsModulus = 210000 MPa
UltimateTensileStrength = 400
PoissonRatio = 0.3
Density = 7800 kg/m^3
KindOfMaterial = Heat-treatable steel
KindOfMaterialDE = Vergütungsstahl
MaterialNumber = 1.0402
ModulusOfShare = 81000
Norm = EN 10083-1
ThermalExpansionCoefficient = 1.10E-005
UltimateStrain = 27
YieldStrength = 230

File: src/Mod/Material/StandardMaterial/Tools/FCMats/Steel-2C10.FCMat
; 2C10 - 1.1121 - EN 10084
; (c) 2014 M. Münch - GNU Lesser General Public License (LGPL)
; information about the content of this card can be found here:
; http://www.freecadweb.org/wiki/index.php?title=Material

[FCMat]
Name = 2C10
NameDE = Ck10
Father = Metal
YoungsModulus = 210000 MPa
UltimateTensileStrength = 640
PoissonRatio = 0.3
Density = 7800 kg/m^3
KindOfMaterial = Case-hardened steel
KindOfMaterialDE = Einsatzstahl
MaterialNumber = 1.1121
ModulusOfShare = 81000
Norm = EN 10084
ThermalExpansionCoefficient = 1.10E-005
UltimateStrain = 0
YieldStrength = 390

File: src/Mod/Material/StandardMaterial/Tools/FCMats/Steel-36CrNiMo4.FCMat
; 36CrNiMo4 - 1.6511 - EN 10083-1
; (c) 2014 M. Münch - GNU Lesser General Public License (LGPL)
; information about the content of this card can be found here:
; http://www.freecadweb.org/wiki/index.php?title=Material

[FCMat]
Name = 36CrNiMo4
NameDE = 36CrNiMo4
DescriptionDE = höchste Beanspruchung, Wellen, Zahnräder
Father = Metal
YoungsModulus = 210000 MPa
UltimateTensileStrength = 1100
PoissonRatio = 0.3
Density = 7800 kg/m^3
KindOfMaterial = Heat-treatable steel
KindOfMaterialDE = Vergütungsstahl
MaterialNumber = 1.6511
ModulusOfShare = 81000
Norm = EN 10083-1
ThermalExpansionCoefficient = 1.10E-005
UltimateStrain = 10
YieldStrength = 900

File: src/Mod/Material/StandardMaterial/Tools/FCMats/Steel-3C35.FCMat
; 3C35 - 1.1180 - EN 10083-1
; (c) 2014 M. Münch - GNU Lesser General Public License (LGPL)
; information about the content of this card can be found here:
; http://www.freecadweb.org/wiki/index.php?title=Material

[FCMat]
Name = 3C35
NameDE = Cm35
Father = Metal
YoungsModulus = 210000 MPa
UltimateTensileStrength = 630
PoissonRatio = 0.3
Density = 7800 kg/m^3
KindOfMaterial = Heat-treatable steel
KindOfMaterialDE = Vergütungsstahl
MaterialNumber = 1.118
ModulusOfShare = 81000
Norm = EN 10083-1
ThermalExpansionCoefficient = 1.10E-005
UltimateStrain = 17
YieldStrength = 430

File: src/Mod/Material/StandardMaterial/Tools/FCMats/Steel-3V45.FCMat
; 3V45 - 1.1201 - EN 10083-1
; (c) 2014 M. Münch - GNU Lesser General Public License (LGPL)
; information about the content of this card can be found here:
; http://www.freecadweb.org/wiki/index.php?title=Material

[FCMat]
Name = 3V45
NameDE = Cm45
Father = Metal
YoungsModulus = 210000 MPa
UltimateTensileStrength = 700
PoissonRatio = 0.3
Density = 7800 kg/m^3
KindOfMaterial = Heat-treatable steel
KindOfMaterialDE = Vergütungsstahl
MaterialNumber = 1.1201
ModulusOfShare = 81000
Norm = EN 10083-1
ThermalExpansionCoefficient = 1.10E-005
UltimateStrain = 14
YieldStrength = 500

File: src/Mod/Material/StandardMaterial/Tools/FCMats/Steel-C10.FCMat
; C10 - 1.0301 - DIN 17210
; (c) 2014 M. Münch - GNU Lesser General Public License (LGPL)
; information about the content of this card can be found here:
; http://www.freecadweb.org/wiki/index.php?title=Material

[FCMat]
Name = [DE]C10
NameDE = C10
Father = Metal
YoungsModulus = 210000 MPa
UltimateTensileStrength = 650
PoissonRatio = 0.3
Density = 7800 kg/m^3
KindOfMaterial = Case-hardened steel
KindOfMaterialDE = Einsatzstahl
MaterialNumber = 1.0301
ModulusOfShare = 81000
Norm = DIN 17210
ThermalExpansionCoefficient = 1.10E-005
UltimateStrain = 16
YieldStrength = 380

File: src/Mod/Material/StandardMaterial/Tools/FCMats/Steel-C40E.FCMat
; C40E - 1.1186 - EN 10083-1
; (c) 2014 M. Münch - GNU Lesser General Public License (LGPL)
; information about the content of this card can be found here:
; http://www.freecadweb.org/wiki/index.php?title=Material

[FCMat]
Name = C40E
NameDE = Ck40
Father = Metal
YoungsModulus = 210000 MPa
UltimateTensileStrength = 650
PoissonRatio = 0.3
Density = 7800 kg/m^3
KindOfMaterial = Heat-treatable steel
KindOfMaterialDE = Vergütungsstahl
MaterialNumber = 1.1186
ModulusOfShare = 81000
Norm = EN 10083-1
ThermalExpansionCoefficient = 1.10E-005
UltimateStrain = 16
YieldStrength = 460

File: src/Mod/Material/StandardMaterial/Tools/FCMats/Steel-E335-GC.FCMat
; E335 GC - 1.0543 - EN 10025
; (c) 2014 M. Münch - GNU Lesser General Public License (LGPL)
; information about the content of this card can be found here:
; http://www.freecadweb.org/wiki/index.php?title=Material

[FCMat]
Name = E335 GC
NameDE = St60-2K
Father = Metal
YoungsModulus = 210000 MPa
UltimateTensileStrength = 690
PoissonRatio = 0.3
Density = 7800 kg/m^3
KindOfMaterial = Mild steel
KindOfMaterialDE = Baustahl
MaterialNumber = 1.0543
ModulusOfShare = 81000
Norm = EN 10025
ThermalExpansionCoefficient = 1.10E-005
UltimateStrain = 0
YieldStrength = 490

File: src/Mod/Material/StandardMaterial/Tools/FCMats/Steel-E360.FCMat
; E360 - 1.0070 - EN 10025
; (c) 2014 M. Münch - GNU Lesser General Public License (LGPL)
; information about the content of this card can be found here:
; http://www.freecadweb.org/wiki/index.php?title=Material

[FCMat]
Name = E360
NameDE = St70-2
Father = Metal
YoungsModulus = 210000 MPa
UltimateTensileStrength = 690
PoissonRatio = 0.3
Density = 7800 kg/m^3
KindOfMaterial = Mild steel
KindOfMaterialDE = Baustahl
MaterialNumber = 1.007
ModulusOfShare = 81000
Norm = EN 10025
ThermalExpansionCoefficient = 1.10E-005
UltimateStrain = 11
YieldStrength = 360

File: src/Mod/Material/StandardMaterial/Tools/FCMats/Steel-EN-GJL-100.FCMat
; EN-GJL-100 - 0.6010 - EN 1561
; (c) 2014 M. Münch - GNU Lesser General Public License (LGPL)
; information about the content of this card can be found here:
; http://www.freecadweb.org/wiki/index.php?title=Material

[FCMat]
Name = EN-GJL-100
NameDE = GG-10
DescriptionDE = für gering beanspruchte Teile
Father = Metal
YoungsModulus = 88000 MPa
UltimateTensileStrength = 100
PoissonRatio = 0.3
Density = 7200 kg/m^3
KindOfMaterial = Cast iron
KindOfMaterialDE = Guss
MaterialNumber = 0.601
ModulusOfShare = 34000
Norm = EN 1561
ThermalExpansionCoefficient = 1.00E-005
UltimateStrain = 0
YieldStrength = 0

File: src/Mod/Material/StandardMaterial/Tools/FCMats/Steel-EN-GJL-150.FCMat
; EN-GJL-150 - 0.6015 - EN 1561
; (c) 2014 M. Münch - GNU Lesser General Public License (LGPL)
; information about the content of this card can be found here:
; http://www.freecadweb.org/wiki/index.php?title=Material

[FCMat]
Name = EN-GJL-150
NameDE = GG-15
DescriptionDE = für dünnwandige Teile wie Gehäuse, Ständer
Father = Metal
YoungsModulus = 95000 MPa
UltimateTensileStrength = 150
PoissonRatio = 0.3
Density = 7200 kg/m^3
KindOfMaterial = Cast iron
KindOfMaterialDE = Guss
MaterialNumber = 0.6015
ModulusOfShare = 37000
Norm = EN 1561
ThermalExpansionCoefficient = 1.00E-005
UltimateStrain = 0
YieldStrength = 98

File: src/Mod/Material/StandardMaterial/Tools/FCMats/Steel-EN-GJL-250.FCMat
; EN-GJL-250 - 0.6025 - EN 1561
; (c) 2014 M. Münch - GNU Lesser General Public License (LGPL)
; information about the content of this card can be found here:
; http://www.freecadweb.org/wiki/index.php?title=Material

[FCMat]
Name = EN-GJL-250
NameDE = GG-25
Father = Metal
YoungsModulus = 115000 MPa
UltimateTensileStrength = 250
PoissonRatio = 0.3
Density = 7200 kg/m^3
KindOfMaterial = Cast iron
KindOfMaterialDE = Guss
MaterialNumber = 0.6025
ModulusOfShare = 44000
Norm = EN 1561
ThermalExpansionCoefficient = 1.00E-005
UltimateStrain = 0
YieldStrength = 165

File: src/Mod/Material/StandardMaterial/Tools/FCMats/Steel-EN-GJS-700-2.FCMat
; EN-GJS-700-2 - 0.7070 - EN 1563
; (c) 2014 M. Münch - GNU Lesser General Public License (LGPL)
; information about the content of this card can be found here:
; http://www.freecadweb.org/wiki/index.php?title=Material

[FCMat]
Name = EN-GJS-700-2
NameDE = GGG-70
DescriptionDE = Kurbelwellen, Zahnräder, Turbinenschaufeln
Father = Metal
YoungsModulus = 180000 MPa
UltimateTensileStrength = 700
PoissonRatio = 0.3
Density = 7200 kg/m^3
KindOfMaterial = Cast iron
KindOfMaterialDE = Guss
MaterialNumber = 0.707
ModulusOfShare = 67000
Norm = EN 1563
ThermalExpansionCoefficient = 1.10E-005
UltimateStrain = 2
YieldStrength = 420

File: src/Mod/Material/StandardMaterial/Tools/FCMats/Steel-G16Mn5.FCMat
; G16Mn5 - 1.1131 - DIN 1681
; (c) 2014 M. Münch - GNU Lesser General Public License (LGPL)
; information about the content of this card can be found here:
; http://www.freecadweb.org/wiki/index.php?title=Material

[FCMat]
Name = G16Mn5
NameDE = GS-16Mn5N
DescriptionDE = Gehäuse, Zahnräder, Bremsscheiben
Father = Metal
YoungsModulus = 210000 MPa
UltimateTensileStrength = 430
PoissonRatio = 0.3
Density = 7800 kg/m^3
KindOfMaterial = Cast steel
KindOfMaterialDE = Stahlguss
MaterialNumber = 1.1131
ModulusOfShare = 81000
Norm = DIN 1681
ThermalExpansionCoefficient = 1.10E-005
UltimateStrain = 0
YieldStrength = 260

File: src/Mod/Material/StandardMaterial/Tools/FCMats/Steel-G200.FCMat
; G200 - 1.0420 - DIN 1681
; (c) 2014 M. Münch - GNU Lesser General Public License (LGPL)
; information about the content of this card can be found here:
; http://www.freecadweb.org/wiki/index.php?title=Material

[FCMat]
Name = G200
NameDE = GS 38
DescriptionDE = mittlere dynamische und stoßartige Belastung, gut schweißbar
Father = Metal
YoungsModulus = 210000 MPa
UltimateTensileStrength = 380
PoissonRatio = 0.3
Density = 7800 kg/m^3
KindOfMaterial = Cast steel
KindOfMaterialDE = Stahlguss
MaterialNumber = 1.042
ModulusOfShare = 81000
Norm = DIN 1681
ThermalExpansionCoefficient = 1.10E-005
UltimateStrain = 25
YieldStrength = 200

File: src/Mod/Material/StandardMaterial/Tools/FCMats/Steel-S185.FCMat
; S185 - 1.0035 - EN 10025
; (c) 2014 M. Münch - GNU Lesser General Public License (LGPL)
; information about the content of this card can be found here:
; http://www.freecadweb.org/wiki/index.php?title=Material

[FCMat]
Name = S185
NameDE = St33
DescriptionDE = für geringe Beanspruchung
Father = Metal
YoungsModulus = 210000 MPa
UltimateTensileStrength = 310
PoissonRatio = 0.3
Density = 7800 kg/m^3
KindOfMaterial = Mild steel
KindOfMaterialDE = Baustahl
MaterialNumber = 1.0035
ModulusOfShare = 81000
Norm = EN 10025
ThermalExpansionCoefficient = 1.10E-005
UltimateStrain = 18
YieldStrength = 190

File: src/Mod/Material/StandardMaterial/Tools/FCMats/Steel-S235JR.FCMat
; S235JR - 1.0037 - EN 10025
; (c) 2014 M. Münch - GNU Lesser General Public License (LGPL)
; information about the content of this card can be found here:
; http://www.freecadweb.org/wiki/index.php?title=Material

[FCMat]
Name = S235JR
NameDE = St37-2
DescriptionDE = üblich für mäßige Beanspruchung, gut schweißbar, nicht für Hilfsrahmen
Father = Metal
YoungsModulus = 210000 MPa
UltimateTensileStrength = 360
PoissonRatio = 0.3
Density = 7800 kg/m^3
KindOfMaterial = Mild steel
KindOfMaterialDE = Baustahl
MaterialNumber = 1.0037
ModulusOfShare = 81000
Norm = EN 10025
ThermalExpansionCoefficient = 1.10E-005
UltimateStrain = 26
YieldStrength = 235

File: src/Mod/Material/StandardMaterial/Tools/FCMats/Steel-S260NC.FCMat
; S260NC - 1.0971 - SEW 092
; (c) 2014 M. Münch - GNU Lesser General Public License (LGPL)
; information about the content of this card can be found here:
; http://www.freecadweb.org/wiki/index.php?title=Material

[FCMat]
Name = S260NC
NameDE = QStE260 N
DescriptionDE = gut biegbar, Fahrgestellrahmen, Hilfsrahmen, nicht für Punktlasten
Father = Metal
YoungsModulus = 210000 MPa
UltimateTensileStrength = 350
PoissonRatio = 0.3
Density = 7800 kg/m^3
KindOfMaterial = Cold forming steel
KindOfMaterialDE = Kaltumformstahl
MaterialNumber = 1.0971
ModulusOfShare = 81000
Norm = SEW 092
ThermalExpansionCoefficient = 1.10E-005
UltimateStrain = 30
YieldStrength = 280

File: src/Mod/Material/StandardMaterial/Tools/FCMats/Steel-S275JO.FCMat
; S275JO - 1.0143 - EN 10025
; (c) 2014 M. Münch - GNU Lesser General Public License (LGPL)
; information about the content of this card can be found here:
; http://www.freecadweb.org/wiki/index.php?title=Material

[FCMat]
Name = S275JO
NameDE = St44-3U
Father = Metal
YoungsModulus = 210000 MPa
UltimateTensileStrength = 430
PoissonRatio = 0.3
Density = 7800 kg/m^3
KindOfMaterial = Mild steel
KindOfMaterialDE = Baustahl
MaterialNumber = 1.0143
ModulusOfShare = 81000
Norm = EN 10025
ThermalExpansionCoefficient = 1.10E-005
UltimateStrain = 22
YieldStrength = 275

File: src/Mod/Material/StandardMaterial/Tools/FCMats/Steel-S275JR.FCMat
; S275JR - 1.0044 - EN 10025
; (c) 2014 M. Münch - GNU Lesser General Public License (LGPL)
; information about the content of this card can be found here:
; http://www.freecadweb.org/wiki/index.php?title=Material

[FCMat]
Name = S275JR
NameDE = St44-2
DescriptionDE = Wellen, Achsen, gut bearbeitbar, gut schweißbar
Father = Metal
YoungsModulus = 210000 MPa
UltimateTensileStrength = 430
PoissonRatio = 0.3
Density = 7800 kg/m^3
KindOfMaterial = Mild steel
KindOfMaterialDE = Baustahl
MaterialNumber = 1.0044
ModulusOfShare = 81000
Norm = EN 10025
ThermalExpansionCoefficient = 1.10E-005
UltimateStrain = 22
YieldStrength = 275

File: src/Mod/Material/StandardMaterial/Tools/FCMats/Steel-S275N.FCMat
; S275N - 1.0490 - EN 10113-2
; (c) 2014 M. Münch - GNU Lesser General Public License (LGPL)
; information about the content of this card can be found here:
; http://www.freecadweb.org/wiki/index.php?title=Material

[FCMat]
Name = S275N
NameDE = St E 275
Father = Metal
YoungsModulus = 210000 MPa
UltimateTensileStrength = 370
PoissonRatio = 0.3
Density = 7800 kg/m^3
KindOfMaterial = Fine grain steel
KindOfMaterialDE = Feinkornstahl
MaterialNumber = 1.049
ModulusOfShare = 81000
Norm = EN 10113-2
ThermalExpansionCoefficient = 1.10E-005
UltimateStrain = 24
YieldStrength = 275

File: src/Mod/Material/StandardMaterial/Tools/FCMats/Steel-S420MC.FCMat
; S420MC - 1.0980 - EN 10149
; (c) 2014 M. Münch - GNU Lesser General Public License (LGPL)
; information about the content of this card can be found here:
; http://www.freecadweb.org/wiki/index.php?title=Material

[FCMat]
Name = S420MC
NameDE = QStE420 TM
DescriptionDE = gut biegbar, Fahrgestellrahmen, Hilfsrahmen
Father = Metal
YoungsModulus = 210000 MPa
UltimateTensileStrength = 550
PoissonRatio = 0.3
Density = 7800 kg/m^3
KindOfMaterial = Cold forming steel
KindOfMaterialDE = Kaltumformstahl
MaterialNumber = 1.098
ModulusOfShare = 81000
Norm = EN 10149
ThermalExpansionCoefficient = 1.10E-005
UltimateStrain = 21
YieldStrength = 420

File: src/Mod/Material/StandardMaterial/Tools/FCMats/Steel-S420N.FCMat
; S420N - 1.8902 - EN 10113-2
; (c) 2014 M. Münch - GNU Lesser General Public License (LGPL)
; information about the content of this card can be found here:
; http://www.freecadweb.org/wiki/index.php?title=Material

[FCMat]
Name = S420N
NameDE = St E 420
Father = Metal
YoungsModulus = 210000 MPa
UltimateTensileStrength = 520
PoissonRatio = 0.3
Density = 7800 kg/m^3
KindOfMaterial = Fine grain steel
KindOfMaterialDE = Feinkornstahl
MaterialNumber = 1.8902
ModulusOfShare = 81000
Norm = EN 10113-2
ThermalExpansionCoefficient = 1.10E-005
UltimateStrain = 19
YieldStrength = 420

File: src/Mod/Material/StandardMaterial/Tools/FCMats/Steel-S460MC.FCMat
; S460MC - 1.0982 - SEW 092
; (c) 2014 M. Münch - GNU Lesser General Public License (LGPL)
; information about the content of this card can be found here:
; http://www.freecadweb.org/wiki/index.php?title=Material

[FCMat]
Name = S460MC
NameDE = QStE460 TM
DescriptionDE = gut biegbar, Fahrgestellrahmen, Hilfsrahmen
Father = Metal
YoungsModulus = 210000 MPa
UltimateTensileStrength = 590
PoissonRatio = 0.3
Density = 7800 kg/m^3
KindOfMaterial = Cold forming steel
KindOfMaterialDE = Kaltumformstahl
MaterialNumber = 1.0982
ModulusOfShare = 81000
Norm = SEW 092
ThermalExpansionCoefficient = 1.10E-005
UltimateStrain = 19
YieldStrength = 460

File: src/Mod/Material/StandardMaterial/Tools/FCMats/Steel-St-E-460.FCMat
; St E 460 - 1.8905 - DIN 17102
; (c) 2014 M. Münch - GNU Lesser General Public License (LGPL)
; information about the content of this card can be found here:
; http://www.freecadweb.org/wiki/index.php?title=Material

[FCMat]
Name = [DE]St E 460
NameDE = St E 460
Father = Metal
YoungsModulus = 210000 MPa
UltimateTensileStrength = 560
PoissonRatio = 0.3
Density = 7800 kg/m^3
KindOfMaterial = Fine grain steel
KindOfMaterialDE = Feinkornstahl
MaterialNumber = 1.8905
ModulusOfShare = 81000
Norm = DIN 17102
ThermalExpansionCoefficient = 1.10E-005
UltimateStrain = 0
YieldStrength = 460

File: src/Mod/Material/StandardMaterial/Tools/FCMats/Steel-X39CrMo17-1.FCMat
; X39CrMo17-1 - 1.4122 - EN 10088
; (c) 2014 M. Münch - GNU Lesser General Public License (LGPL)
; information about the content of this card can be found here:
; http://www.freecadweb.org/wiki/index.php?title=Material

[FCMat]
Name = X39CrMo17-1
NameDE = -
Father = Metal
YoungsModulus = 213000 MPa
UltimateTensileStrength = 750
PoissonRatio = 0.3
Density = 7800 kg/m^3
KindOfMaterial = Stainless steel
KindOfMaterialDE = Niro
MaterialNumber = 1.4122
ModulusOfShare = 81000
Norm = EN 10088
ThermalExpansionCoefficient = 1.10E-005
UltimateStrain = 12
YieldStrength = 500

File: src/Mod/Material/StandardMaterial/Tools/FCMats/Steel-X5CrNi18-10.FCMat
; X5CrNi18-10 - 1.4301 - EN 10088
; (c) 2014 M. Münch - GNU Lesser General Public License (LGPL)
; information about the content of this card can be found here:
; http://www.freecadweb.org/wiki/index.php?title=Material

[FCMat]
Name = X5CrNi18-10
NameDE = X5CrNi 18 9
DescriptionDE = schlecht spanbar, gut schweißbar, gut kaltumformbar, Fahrzeugbau, Lebensmitteltechnik
Father = Metal
YoungsModulus = 200000 MPa
UltimateTensileStrength = 520
PoissonRatio = 0.3
Density = 7800 kg/m^3
KindOfMaterial = Stainless steel
KindOfMaterialDE = Niro
MaterialNumber = 1.4301
ModulusOfShare = 81000
Norm = EN 10088
ThermalExpansionCoefficient = 1.10E-005
UltimateStrain = 40
YieldStrength = 210

File: src/Mod/Material/StandardMaterial/Tools/FCMats/Steel-X5CrNiMo17-12-2.FCMat
; X5CrNiMo17-12-2 - 1.4401 - EN 10088
; (c) 2014 M. Münch - GNU Lesser General Public License (LGPL)
; information about the content of this card can be found here:
; http://www.freecadweb.org/wiki/index.php?title=Material

[FCMat]
Name = X5CrNiMo17-12-2
NameDE = X5CrNiMo 17 12 2
DescriptionDE = schlecht spanbar, gut schweißbar, gut kaltumformbar, Lebensmitteltechnik
Father = Metal
YoungsModulus = 180000 MPa
UltimateTensileStrength = 520
PoissonRatio = 0.3
Density = 7800 kg/m^3
KindOfMaterial = Stainless steel
KindOfMaterialDE = Niro
MaterialNumber = 1.4401
ModulusOfShare = 68000
Norm = EN 10088
ThermalExpansionCoefficient = 1.10E-005
UltimateStrain = 40
YieldStrength = 220

File: src/Mod/Material/StandardMaterial/Tools/FCMats/Wood-Generic.FCMat
; Standard Wood Material
; (c) 2015 Bernd Hahnebach (CC-BY 3.0)
; information about the content of this card can be found here:
; http://www.freecadweb.org/wiki/index.php?title=Material

[FCMat]
Name = Wood
Description = A standard construction wood
Father = Aggregate
ProductURL = http://en.wikipedia.org/wiki/Wood
YoungsModulus = 12000 MPa
PoissonRatio = 0.05
Density = 700 kg/m^3
